Repository: Sivasanath06/Fabrication-of-V205-and-Wo3

# Fabrication and Testing of WO3 and V2O5 Based Memristors

This project involves the fabrication and testing of memristors based on WO3 and V2O5 thin films. The process integrates advanced deposition techniques and thorough characterization to achieve high-quality memristors.

## Project Overview

- **Thin Film Fabrication**: Developed and optimized the fabrication process for tungsten trioxide (WO3) and vanadium pentoxide (V2O5) thin films on a SiO2/silicon substrate, achieving high-quality and uniform thin films.
- **Memristor Integration**: Integrated memristor technology by precisely controlling deposition parameters such as temperature, pressure, and time, ensuring consistent material quality.
- **Advanced Deposition Techniques**: Employed DC sputtering for tungsten and vanadium deposition, followed by Chemical Vapor Deposition (CVD) at 600°C and 550°C for the formation of WO3 and V2O5, respectively.
- **Characterization and Testing**: Conducted thorough electrical and optical characterization to validate the integrity and performance of the fabricated thin films.
- **Team Collaboration**: Contributed to various stages of the project, including substrate preparation, deposition processes, and result analysis, leading to successful project outcomes.

## Flowchart of the Fabrication Process

## Characterization Results

### 1. Resistance vs Time

### 2. Voltage vs Current

### 3. Voltage vs Current with Cycles

## Conclusion

The project successfully demonstrated the fabrication of WO3 and V2O5 based memristors with precise control over thin film deposition and high-quality results validated through extensive characterization.

File: Electronic Packaging project/I-V Characterizer-1 Run 1 2017-03-26T12.10.33.csv
"Index","SMU-1 Time (s)","SMU-1 Voltage (V)","SMU-1 Current (A)"
"1","0","-4.99793767929077","-7.58996009153634E-07"
"2","0.025145","-4.94787216186523","-7.30490796740924E-07"
"3","0.050184","-4.8977255821228","-7.23542427749635E-07"
"4","0.075223","-4.84752178192139","-7.17928912763455E-07"
"5","0.100283","-4.79734182357788","-7.25454697203531E-07"
"6","0.125428","-4.74711656570435","-7.0386886363849E-07"
"7","0.150467","-4.69684839248657","-6.98274618571304E-07"
"8","0.175506","-4.64660167694092","-6.84970984821121E-07"
"9","0.200545","-4.59636688232422","-7.04221008618333E-07"
"10","0.225691","-4.54615116119385","-6.7370103806752E-07"
"11","0.25073","-4.49559688568115","-6.66207313315681E-07"
"12","0.275769","-4.44539785385132","-6.59161230487371E-07"
"13","0.300829","-4.39515113830566","-6.69430107791413E-07"
"14","0.325953","-4.34488534927368","-6.49858009182935E-07"
"15","0.350992","-4.29470062255859","-6.42783390958357E-07"
"16","0.376031","-4.24442052841187","-6.51296147680114E-07"
"17","0.401177","-4.19422149658203","-6.25973711976258E-07"
"18","0.426238","-4.14400100708008","-6.18774436134117E-07"
"19","0.451277","-4.09369468688965","-6.13210943356535E-07"
"20","0.476316","-4.04348134994507","-6.24806546056789E-07"
"21","0.501461","-3.99324178695679","-6.03239755037066E-07"
"22","0.526542","-3.94300222396851","-5.94359732986049E-07"
"23","0.551581","-3.89280796051025","-5.85595500979252E-07"
"24","0.57662","-3.84257316589355","-5.94819425714377E-07"
"25","0.601765","-3.79237174987793","-5.77398054701916E-07"
"26","0.626868","-3.74181747436523","-5.63322771540697E-07"
"27","0.651907","-3.6915397644043","-5.51562322925747E-07"
"28","0.676946","-3.64132165908813","-5.70105555652844E-07"
"29","0.702091","-3.59108448028564","-5.41211989002477E-07"
"30","0.72713","-3.54085922241211","-5.35411118107731E-07"
"31","0.752169","-3.49064350128174","-5.2647993697974E-07"
"32","0.777208","-3.4404730796814","-5.40096039003402E-07"
"33","0.802353","-3.39011907577515","-5.10926383867627E-07"
"34","0.827392","-3.33983898162842","-5.01889815041068E-07"
"35","0.852431","-3.28961372375488","-4.9870919838213E-07"
"36","0.87747","-3.23940753936768","-5.13616896569147E-07"
"37","0.902616","-3.18912982940674","-4.78482149901538E-07"
"38","0.927655","-3.13895702362061","-4.77565777146083E-07"
"39","0.952694","-3.08865070343018","-4.67205893528444E-07"
"40","0.977733","-3.03841352462769","-4.81841823329887E-07"
"41","1.002879","-2.98789739608765","-4.50607302582284E-07"
"42","1.027919","-2.93764352798462","-4.44623111661713E-07"
"43","1.052958","-2.8874135017395","-4.40289142034089E-07"
"44","1.077997","-2.83718109130859","-4.53595987437438E-07"
"45","1.103142","-2.78696537017822","-4.21201576727981E-07"
"46","1.128181","-2.73674726486206","-4.18639899635309E-07"
"47","1.15322","-2.68647193908691","-4.11190399063344E-07"
"48","1.178259","-2.63624906539917","-4.21820885776469E-07"
"49","1.203405","-2.58605003356934","-3.97696851450746E-07"
"50","1.228444","-2.53577709197998","-3.89234656950066E-07"
"51","1.253483","-2.48558044433594","-3.80212185291384E-07"
"52","1.278522","-2.435302734375","-3.95340549630419E-07"
"53","1.303668","-2.38503694534302","-3.63928791102808E-07"
"54","1.328707","-2.33483552932739","-3.61827147798977E-07"
"55","1.353767","-2.28457927703857","-3.49986066794372E-07"
"56","1.378806","-2.23396778106689","-3.67090933650616E-07"
"57","1.403951","-2.1838116645813","-3.38023653512209E-07"
"58","1.42899","-2.13356256484985","-3.32973115746427E-07"
"59","1.454135","-2.08329200744629","-3.20381644769441E-07"
"60","1.479174","-2.03300952911377","-3.36981401005687E-07"
"61","1.50432","-1.98490381240845","-3.035905251636E-07"
"62","1.529359","-1.93463230133057","-3.00273654829653E-07"
"63","1.554398","-1.88439989089966","-2.88726681674234E-07"
"64","1.579437","-1.83413171768188","-3.07073833027971E-07"
"65","1.604583","-1.78389859199524","-2.77477511190227E-07"
"66","1.629622","-1.73362874984741","-2.72791140787376E-07"
"67","1.654661","-1.68336367607117","-2.57741675113721E-07"
"68","1.6797","-1.63313150405884","-2.77063605835792E-07"
"69","1.704846","-1.58286690711975","-2.47378352469241E-07"
"70","1.729885","-1.53262758255005","-2.40827318975789E-07"
"71","1.754925","-1.48236060142517","-2.36384508411902E-07"
"72","1.779964","-1.4320912361145","-2.43489381546169E-07"
"73","1.805109","-1.3818621635437","-2.20626233726762E-07"
"74","1.830148","-1.33158349990845","-2.11725591725553E-07"
"75","1.855187","-1.28135871887207","-2.03736902903984E-07"
"76","1.880226","-1.23109078407288","-2.15189572827512E-07"
"77","1.905372","-1.18081998825073","-1.90410617051384E-07"
"78","1.930411","-1.13058686256409","-1.79850346171406E-07"
"79","1.95545","-1.08031034469604","-1.73836113503967E-07"
"80","1.980489","-1.03007531166077","-1.73817866766512E-07"
"81","2.005592","-0.979808807373047","-1.58094763946792E-07"
"82","2.030631","-0.929528474807739","-1.50490407690995E-07"
"83","2.05567","-0.879301309585571","-1.45108103311031E-07"
"84","2.080709","-0.829035043716431","-1.40290978833946E-07"
"85","2.105791","-0.778793811798096","-1.38753648570855E-07"
"86","2.13083","-0.728525400161743","-1.29645940205592E-07"
"87","2.155869","-0.678287982940674","-1.15415929258234E-07"
"88","2.180908","-0.62801456451416","-1.14469884238133E-07"
"89","2.20597","-0.577743530273438","-1.02071048502239E-07"
"90","2.23103","-0.527498006820679","-1.01213814218681E-07"
"91","2.321365","-0.477227210998535","4.09927380928821E-09"
"92","2.346406","-0.426992893218994","2.00841432373977E-09"
"93","2.371445","-0.376714706420898","4.02723543402317E-09"
"94","2.396484","-0.326439142227173","3.24189675104947E-09"
"95","2.421523","-0.276198863983154","5.66855673511668E-09"
"96","2.446562","-0.225919246673584","5.37264366329282E-09"
"97","2.471601","-0.175682738423347","6.13638162505481E-09"
"98","2.49664","-0.125433668494225","6.7319034791069E-09"
"99","2.521679","-0.075178436934948","7.23294046878209E-09"
"100","2.546718","-0.0249122139066458","7.29264026944065E-09"
"101","2.571756","0.0251433383673429","6.63707266923552E-09"
"102","2.596795","0.075401209294796","9.1436982430082E-09"
"103","2.621834","0.125659137964249","9.46944922475268E-09"
"104","2.646873","0.175914242863655","1.06949924472133E-08"
"105","2.671912","0.226178407669067","1.07666018323016E-08"
"106","2.696951","0.276435613632202","1.14396696559993E-08"
"107","2.72199","0.326687574386597","1.20753052001987E-08"
"108","2.747029","0.3769690990448","9.99248062072411E-09"
"109","2.772068","0.427223205566406","1.37831213109507E-08"
"110","2.797107","0.477471590042114","1.42847422779369E-08"
"111","2.822146","0.527716398239136","1.19050147517896E-08"
"112","2.847185","0.57800555229187","1.52319312718419E-08"
"113","2.872224","0.628251552581787","1.47989629439849E-08"
"114","2.897263","0.678502559661865","1.58716559894856E-08"
"115","2.922302","0.72878098487854","1.65803797358421E-08"
"116","2.94734","0.779021024703979","1.59072879313271E-08"
"117","2.972379","0.82927393913269","1.6959798898597E-08"
"118","2.997418","0.879518032073975","1.75411098979339E-08"
"119","3.022457","0.92979884147644","1.86274284885712E-08"
"120","3.047496","0.98004937171936","1.94032310218972E-08"
"121","3.072534","1.03029155731201","2.12179536163148E-08"
"122","3.097573","1.08056640625","2.2183645143059E-08"
"123","3.122612","1.13082265853882","2.24731202536077E-08"
"124","3.147652","1.18106007575989","2.15815543214148E-08"
"125","3.172691","1.23130583763123","2.15469366793286E-08"
"126","3.19773","1.28158402442932","2.4044620516861E-08"
"127","3.222769","1.33182215690613","2.47496725336305E-08"
"128","3.247808","1.38207459449768","2.44744899902116E-08"
"129","3.272847","1.4323525428772","2.57899408495632E-08"
"130","3.297886","1.48259472846985","2.49763605353337E-08"
"131","3.322925","1.53283739089966","2.77450329377871E-08"
"132","3.347964","1.58308553695679","2.80928258433732E-08"
"133","3.373003","1.63336300849915","2.78448588630908E-08"
"134","3.398042","1.68360280990601","2.92674187107878E-08"
"135","3.423081","1.73383927345276","3.10006846859778E-08"
"136","3.44812","1.78412556648254","3.07335490390415E-08"
"137","3.473159","1.83436036109924","3.11228411931097E-08"
"138","3.498198","1.88460683822632","3.17631361212989E-08"
"139","3.523237","1.93484711647034","3.23094475618291E-08"
"140","3.548276","1.98512840270996","3.20432427258766E-08"
"141","3.573315","2.03550815582275","3.33026761722977E-08"
"142","3.598354","2.08579540252686","3.41283801219561E-08"
"143","3.623393","2.13608026504517","3.56964235947999E-08"
"144","3.648432","2.18634605407715","3.62846250823168E-08"
"145","3.673471","2.23658084869385","3.55924250072803E-08"
"146","3.69851","2.28680372238159","3.68748658274853E-08"
"147","3.723549","2.33708381652832","3.77136935014732E-08"
"148","3.748588","2.3872971534729","3.78964060132603E-08"
"149","3.773627","2.43758678436279","3.9309334454174E-08"
"150","3.798665","2.48785972595215","3.93632788586729E-08"
"151","3.823704","2.53804445266724","4.06603817282303E-08"
"152","3.848743","2.58831739425659","4.01766548918658E-08"
"153","3.873782","2.6384973526001","4.13094767282018E-08"
"154","3.898821","2.68876552581787","4.11797884680709E-08"
"155","3.92386","2.73900032043457","4.29498676624007E-08"
"156","3.948899","2.78963088989258","4.24225561346248E-08"
"157","3.973938","2.8398585319519","4.25913206925088E-08"
"158","3.998977","2.89013624191284","4.37610161441171E-08"
"159","4.024016","2.94034957885742","4.40458549633149E-08"
"160","4.049055","2.99062728881836","4.54491484447317E-08"
"161","4.074094","3.04081678390503","4.76448889230596E-08"
"162","4.099133","3.09109449386597","4.89830966898808E-08"
"163","4.124172","3.14139366149902","4.65423575235491E-08"
"164","4.149211","3.19157600402832","4.99885430826907E-08"
"165","4.17425","3.24183940887451","4.88805405041148E-08"
"166","4.199289","3.29208374023438","4.87257239001337E-08"
"167","4.224328","3.34227800369263","5.1879478490946E-08"
"168","4.249367","3.39260101318359","5.22549505888037E-08"
"169","4.274406","3.44282865524292","5.23877154989805E-08"
"170","4.299445","3.49313497543335","5.3636824759451E-08"
"171","4.324484","3.54334592819214","5.48731797778146E-08"
"172","4.349523","3.59362363815308","5.48295275848432E-08"
"173","4.374562","3.64387035369873","5.51362049350246E-08"
"174","4.399601","3.69415283203125","5.62202231435549E-08"
"175","4.42464","3.74440431594849","5.68249340915372E-08"
"176","4.449679","3.79463911056519","5.72831773126836E-08"
"177","4.474718","3.84485483169556","5.67719453670179E-08"
"178","4.499757","3.895103931427","5.88662523171024E-08"
"179","4.524796","3.94534826278687","5.73361056410704E-08"
"180","4.549835","3.99555444717407","5.97194329543527E-08"
"181","4.574874","4.04581069946289","5.90123434562884E-08"
"182","4.599913","4.09608125686646","6.06751697773689E-08"
"183","4.624952","4.14634227752686","6.12367543340042E-08"
"184","4.649991","4.19692993164063","6.0620273245604E-08"
"185","4.67503","4.24712419509888","6.14896080719518E-08"
"186","4.700069","4.29744243621826","6.3148355877729E-08"
"187","4.725108","4.34762477874756","6.27846574730029E-08"
"188","4.750147","4.39788579940796","6.34369641261401E-08"
"189","4.775186","4.44810628890991","6.36752162108678E-08"
"190","4.800225","4.49834823608398","6.40841477661525E-08"
"191","4.825265","4.54863786697388","6.57649863455845E-08"
"192","4.850304","4.59884405136108","6.63820358681733E-08"
"193","4.875343","4.64908123016357","6.64153461116257E-08"
"194","4.900382","4.69933032989502","6.64055619381543E-08"
"195","4.925421","4.74961757659912","6.82201886093026E-08"
"196","4.95046","4.79986190795898","6.78722642533103E-08"
"197","4.975499","4.85006809234619","6.9590214479831E-08"
"198","5.000538","4.90036010742188","6.85318255477796E-08"
"199","5.025577","4.95064258575439","6.92207819952273E-08"
"200","5.050616","5.00083446502686","7.05615619267519E-08"
"201","5.075655","4.95061635971069","6.87821639644426E-08"
"202","5.100694","4.90033864974976","6.90029295924433E-08"
"203","5.125733","4.85013008117676","6.83719534322336E-08"
"204","5.150772","4.79979038238525","6.70823681048205E-08"
"205","5.175811","4.74959373474121","6.70085782417118E-08"
"206","5.20085","4.69931364059448","6.66005846028384E-08"
"207","5.225889","4.64906454086304","6.58993144497799E-08"
"208","5.250928","4.59882497787476","6.59810055481103E-08"
"209","5.275967","4.54859256744385","6.50048761485778E-08"
"210","5.301006","4.49831247329712","6.45689937073257E-08"
"211","5.326045","4.4481086730957","6.37795238844774E-08"
"212","5.351084","4.39786911010742","6.33318819609485E-08"
"213","5.376123","4.3475866317749","6.26821972105063E-08"
"214","5.401162","4.29732799530029","6.26436005290998E-08"
"215","5.426201","4.24713134765625","6.17930169255487E-08"
"216","5.45124","4.1968846321106","6.22895512947252E-08"
"217","5.476279","4.14631843566895","6.07009553732496E-08"
"218","5.501318","4.09605503082275","6.01917164999577E-08"
"219","5.526357","4.04577970504761","6.0275830549017E-08"
"220","5.551396","3.99554967880249","5.92350595240987E-08"
"221","5.576435","3.94534111022949","5.83763615225052E-08"
"222","5.601474","3.89509677886963","5.8407046310549E-08"
"223","5.626513","3.84481430053711","5.79986334514615E-08"
"224","5.651552","3.79464149475098","5.51708225771108E-08"
"225","5.676591","3.74437570571899","5.6173600881948E-08"
"226","5.70163","3.69420528411865","5.66413405067578E-08"
"227","5.726669","3.64386320114136","5.46486873531649E-08"
"228","5.751708","3.59364986419678","5.45411609209623E-08"
"229","5.776748","3.543381690979","5.51673302595646E-08"
"230","5.801786","3.49314212799072","5.20386826963204E-08"
"231","5.826825","3.44287157058716","5.28490566864548E-08"
"232","5.851864","3.39262723922729","5.30374535401279E-08"
"233","5.876903","3.34231853485107","4.99619368099502E-08"
"234","5.901942","3.29209566116333","5.08951067956787E-08"
"235","5.926981","3.24185848236084","4.78706247974969E-08"
"236","5.95202","3.19159269332886","4.75746873007665E-08"
"237","5.977059","3.14139842987061","4.84959485902436E-08"
"238","6.002098","3.09110403060913","4.73392844924092E-08"
"239","6.027137","3.04082155227661","4.74216115264881E-08"
"240","6.052176","2.99062728881836","4.69817038606379E-08"
"241","6.077215","2.94037103652954","4.58518520929374E-08"
"242","6.102254","2.89013385772705","4.44223893225626E-08"
"243","6.127293","2.83993005752563","4.44059971016486E-08"
"244","6.152332","2.789626121521","4.14874925525055E-08"
"245","6.177371","2.73905754089355","4.23950901051739E-08"
"246","6.20241","2.68880128860474","4.30212985236267E-08"
"247","6.227449","2.63852596282959","4.1434361719439E-08"
"248","6.252488","2.58833169937134","4.13838385782128E-08"
"249","6.277527","2.53802061080933","3.99314039611909E-08"
"250","6.302566","2.4879002571106","3.91316667958108E-08"
"251","6.327605","2.43764638900757","3.93295884748568E-08"
"252","6.352644","2.38734722137451","3.84231348959929E-08"
"253","6.377683","2.33711242675781","3.6913217371648E-08"
"254","6.402722","2.28684186935425","3.70027670726358E-08"
"255","6.427762","2.23662853240967","3.60273588739801E-08"
"256","6.452801","2.18636512756348","3.52244491352849E-08"
"257","6.47784","2.13610887527466","3.49583615388838E-08"
"258","6.502879","2.08584547042847","3.31574341316809E-08"
"259","6.527918","2.03556060791016","3.25926308164526E-08"
"260","6.552957","1.98514080047607","3.37236762959492E-08"
"261","6.577996","1.93485951423645","3.29677689592245E-08"
"262","6.603035","1.88462042808533","3.42319239621247E-08"
"263","6.628074","1.83437871932983","3.10572865203085E-08"
"264","6.653113","1.78413414955139","3.19704653861663E-08"
"265","6.678152","1.73385524749756","2.93231856574039E-08"
"266","6.703191","1.68361210823059","2.94697048985881E-08"
"267","6.72823","1.633376121521","2.91522859185989E-08"
"268","6.753269","1.58309555053711","2.95888664680888E-08"
"269","6.778308","1.53285217285156","2.7868759744365E-08"
"270","6.803347","1.48260760307312","2.77750018540246E-08"
"271","6.828387","1.432368516922","2.83493761799036E-08"
"272","6.853426","1.38208270072937","2.50468730200737E-08"
"273","6.878466","1.3318247795105","2.64398227756146E-08"
"274","6.903505","1.28159856796265","2.41774440468134E-08"
"275","6.928544","1.23131608963013","2.52688288071568E-08"
"276","6.953583","1.18107151985168","2.28266472390715E-08"
"277","6.978622","1.13083124160767","2.1589505294628E-08"
"278","7.003661","1.08058500289917","2.09600568013002E-08"
"279","7.0287","1.0303065776825","2.09130046613382E-08"
"280","7.053739","0.980055809020996","1.9951427177034E-08"
"281","7.078778","0.929812669754028","1.93813320947811E-08"
"282","7.103817","0.879523754119873","1.90163849111968E-08"
"283","7.128856","0.829289436340332","1.8628371734053E-08"
"284","7.153895","0.779037714004517","1.87699438214395E-08"
"285","7.178935","0.72879695892334","1.62871724995739E-08"
"286","7.203974","0.67851448059082","1.59171698044247E-08"
"287","7.229013","0.628267765045166","1.66239981780336E-08"
"288","7.254052","0.578015804290771","1.38642191060967E-08"
"289","7.279091","0.527738809585571","1.63479807469002E-08"
"290","7.30413","0.477476358413696","1.32463693347518E-08"
"291","7.329169","0.427236795425415","1.32629516258476E-08"
"292","7.354208","0.376977682113647","1.11994982177066E-08"
"293","7.379247","0.326698064804077","1.11448050787999E-08"
"294","7.404286","0.276440858840942","9.82568248986126E-09"
"295","7.429325","0.22619104385376","9.95579974016891E-09"
"296","7.454364","0.175932630896568","9.00104080159281E-09"
"297","7.479403","0.125668838620186","1.027340879034E-08"
"298","7.504442","0.0754158049821854","7.91090748464285E-09"
"299","7.529481","0.0251595508307219","7.30972304907596E-09"
"300","7.55452","-0.0248997937887907","6.13949291405902E-09"
"301","7.579559","-0.0751589760184288","7.02427627174984E-09"
"302","7.604598","-0.125419214367867","4.08787714789582E-09"
"303","7.629637","-0.175666257739067","7.28708515751464E-09"
"304","7.654676","-0.225914001464844","5.09779463087057E-09"
"305","7.679715","-0.276195049285889","4.87867612974924E-09"
"306","7.704754","-0.326437950134277","2.6488782278733E-09"
"307","7.729794","-0.376705884933472","3.65620844711145E-09"
"308","7.754833","-0.426997423171997","3.38795191900942E-09"
"309","7.779872","-0.477229595184326","4.38237196531688E-10"
"310","7.804911","-0.527507543563843","1.10517739404514E-09"
"311","7.82995","-0.577745914459229","1.38562916696117E-09"
"312","7.854989","-0.628024101257324","-1.28635169183156E-09"
"313","7.880028","-0.678297519683838","-3.35812558316384E-11"
"314","7.905067","-0.728538513183594","-1.51435142203837E-09"
"315","7.930105","-0.778802633285522","-3.52276563475584E-09"
"316","7.955144","-0.829045057296753","-3.24550875063778E-09"
"317","7.980183","-0.879311084747314","-4.5581343144363E-09"
"318","8.005222","-0.929547786712646","-3.69706154579319E-09"
"319","8.030261","-0.979820489883423","-5.21724219382236E-09"
"320","8.0553","-1.03009128570557","-7.27705984360227E-09"
"321","8.080339","-1.08032608032227","-5.52601830960953E-09"
"322","8.105378","-1.13060092926025","-7.24705451204954E-09"
"323","8.130417","-1.18083071708679","-7.57970841647193E-09"
"324","8.155456","-1.23110437393188","-7.41908579016126E-09"
"325","8.180495","-1.28137278556824","-9.13609277120031E-09"
"326","8.205534","-1.33160352706909","-1.02761870124368E-08"
"327","8.230573","-1.38187694549561","-1.06978417235837E-08"
"328","8.255612","-1.43211221694946","-1.02809307733764E-08"
"329","8.28065","-1.48238563537598","-1.17707132929468E-08"
"330","8.305689","-1.53264784812927","-1.18090985878894E-08"
"331","8.330728","-1.58288931846619","-1.36143682993861E-08"
"332","8.355767","-1.63315844535828","-1.42387985846426E-08"
"333","8.380806","-1.68339085578918","-1.38969538099332E-08"
"334","8.405845","-1.73365473747253","-1.36097675351721E-08"
"335","8.430884","-1.78393054008484","-1.51248098489987E-08"
"336","8.455923","-1.83415603637695","-1.56685704411075E-08"
"337","8.480962","-1.88443160057068","-1.6531968682898E-08"
"338","8.506001","-1.93465900421143","-1.69732938815059E-08"
"339","8.53104","-1.98493695259094","-1.81700592349898E-08"
"340","8.556079","-2.03314542770386","-1.85889490467162E-08"
"341","8.581118","-2.08340406417847","-1.84476736109218E-08"
"342","8.606157","-2.1336555480957","-1.88113684629343E-08"
"343","8.631196","-2.1839451789856","-2.07309369670838E-08"
"344","8.656235","-2.23415613174438","-2.09015738050766E-08"
"345","8.681274","-2.28470325469971","-2.12595576698504E-08"
"346","8.706313","-2.3349666595459","-2.21161240432366E-08"
"347","8.731352","-2.38516569137573","-2.21455334070697E-08"
"348","8.756391","-2.43548154830933","-2.34083064043489E-08"
"349","8.78143","-2.48568058013916","-2.21822862300769E-08"
"350","8.806469","-2.5359058380127","-2.31168026942896E-08"
"351","8.831508","-2.58614301681519","-2.40380888527625E-08"
"352","8.856547","-2.63635158538818","-2.51064662393219E-08"
"353","8.881586","-2.68661499023438","-2.51997107625357E-08"
"354","8.906625","-2.73686170578003","-2.63457309301884E-08"
"355","8.931664","-2.78709888458252","-2.64663100324469E-08"
"356","8.956703","-2.83736944198608","-2.686315880851E-08"
"357","8.981742","-2.88758277893066","-2.6985645718014E-08"
"358","9.006781","-2.93780565261841","-2.85480510342495E-08"
"359","9.03182","-2.98808574676514","-2.90197608165954E-08"
"360","9.056859","-3.03856611251831","-3.02191374146332E-08"
"361","9.081898","-3.08884143829346","-3.03700922188455E-08"
"362","9.106937","-3.13911437988281","-3.03907405907466E-08"
"363","9.131976","-3.18931102752686","-3.05155047897188E-08"
"364","9.157015","-3.23958396911621","-3.28115454806266E-08"
"365","9.182054","-3.289794921875","-3.21529753932737E-08"
"366","9.207093","-3.34005355834961","-3.39517001179956E-08"
"367","9.232132","-3.3902907371521","-3.45134871793107E-08"
"368","9.257171","-3.44054460525513","-3.31732046277011E-08"
"369","9.28221","-3.4908127784729","-3.36011645174494E-08"
"370","9.307249","-3.54103565216064","-3.64874139791027E-08"
"371","9.332288","-3.59130144119263","-3.5740686854524E-08"
"372","9.357327","-3.64154577255249","-3.78111479903964E-08"
"373","9.382366","-3.69177579879761","-3.60551020150979E-08"
"374","9.407405","-3.74200344085693","-3.61580845265053E-08"
"375","9.432444","-3.79259347915649","-3.87359015974198E-08"
"376","9.457483","-3.84275436401367","-3.82862559433761E-08"
"377","9.482522","-3.89304161071777","-3.84847780310338E-08"
"378","9.507561","-3.94325256347656","-4.02351858497241E-08"
"379","9.5326","-3.99347543716431","-4.02072330984993E-08"
"380","9.557639","-4.04372692108154","-4.11259293287003E-08"
"381","9.582678","-4.09396648406982","-4.21597263766671E-08"
"382","9.607717","-4.14423942565918","-4.16770227218422E-08"
"383","9.632756","-4.19448614120483","-4.49593322571218E-08"
"384","9.657795","-4.24466848373413","-4.18108214716995E-08"
"385","9.682834","-4.29497718811035","-4.27581774431474E-08"
"386","9.707873","-4.34514284133911","-4.55374014052268E-08"
"387","9.732912","-4.39539194107056","-4.67593679331912E-08"
"388","9.757951","-4.4456672668457","-4.68466900827025E-08"
"389","9.78299","-4.49584245681763","-4.68692533672765E-08"
"390","9.808029","-4.54639434814453","-4.59417961451436E-08"
"391","9.833068","-4.59665775299072","-4.69388616863853E-08"
"392","9.858107","-4.64687347412109","-4.7476639508659E-08"
"393","9.883146","-4.69712972640991","-5.0010573460213E-08"
"394","9.908185","-4.74740505218506","-4.88621481053997E-08"
"395","9.933224","-4.7976541519165","-4.83933568773409E-08"
"396","9.958263","-4.84788656234741","-4.98062959763956E-08"
"397","9.983302","-4.89810705184937","-5.08301276624934E-08"
"398","10.008341","-4.94838237762451","-5.1978648940576E-08"
"399","10.03338","-4.99858617782593","-5.23828376230995E-08"

File: Electronic Packaging project/I-V Characterizer-1 Run 2 2017-03-26T12.11.18.csv
"Index","SMU-1 Time (s)","SMU-1 Voltage (V)","SMU-1 Current (A)"
"1","0","-9.99963283538818","-2.01373450181563E-06"
"2","0.025039","-9.89911270141602","-1.99226496988558E-06"
"3","0.050078","-9.79827880859375","-1.97159056369856E-06"
"4","0.075117","-9.69783973693848","-1.95132838598511E-06"
"5","0.100156","-9.59737014770508","-1.92605125448608E-06"
"6","0.125195","-9.49698925018311","-1.90594425930612E-06"
"7","0.150234","-9.39663124084473","-1.88505521236948E-06"
"8","0.175273","-9.29625034332275","-1.8657887039808E-06"
"9","0.200312","-9.19580936431885","-1.84024213467637E-06"
"10","0.225351","-9.09530162811279","-1.82072756160778E-06"
"11","0.25039","-8.99458122253418","-1.7995560028794E-06"
"12","0.275429","-8.89404296875","-1.77840229298454E-06"
"13","0.300468","-8.79359722137451","-1.75875902641565E-06"
"14","0.325507","-8.6931209564209","-1.73456191987498E-06"
"15","0.350546","-8.59263229370117","-1.71827548456349E-06"
"16","0.375585","-8.49217891693115","-1.69597865351534E-06"
"17","0.400624","-8.39167785644531","-1.67265170603059E-06"
"18","0.425663","-8.2908821105957","-1.65213816671894E-06"
"19","0.450702","-8.19041728973389","-1.63400761721277E-06"
"20","0.475741","-8.08993148803711","-1.61222806127626E-06"
"21","0.50078","-7.98951148986816","-1.58976433795033E-06"
"22","0.525819","-7.889084815979","-1.56960607000656E-06"
"23","0.550858","-7.78857946395874","-1.55086752329225E-06"
"24","0.575897","-7.6881217956543","-1.5276776821338E-06"
"25","0.600936","-7.58758068084717","-1.50631660744693E-06"
"26","0.625975","-7.48686790466309","-1.4855659173918E-06"
"27","0.651014","-7.38640069961548","-1.46740433137893E-06"
"28","0.676053","-7.28588581085205","-1.44584419103921E-06"
"29","0.701092","-7.18540906906128","-1.42449255235988E-06"
"30","0.726131","-7.08493232727051","-1.403882492923E-06"
"31","0.75117","-6.98447942733765","-1.38227812840341E-06"
"32","0.776209","-6.8840217590332","-1.36318317345285E-06"
"33","0.801248","-6.78319931030273","-1.34224296743923E-06"
"34","0.826287","-6.68275833129883","-1.32183788537077E-06"
"35","0.851326","-6.58229827880859","-1.30439877921162E-06"
"36","0.876365","-6.48181438446045","-1.282167431782E-06"
"37","0.901404","-6.38134717941284","-1.25846383980388E-06"
"38","0.926443","-6.2808895111084","-1.24089240216563E-06"
"39","0.951482","-6.18038654327393","-1.22275946523587E-06"
"40","0.976521","-6.07993125915527","-1.19965784506348E-06"
"41","1.00156","-5.97907543182373","-1.1834060842375E-06"
"42","1.026599","-5.87861776351929","-1.15832801839133E-06"
"43","1.051638","-5.77811241149902","-1.14091869818367E-06"
"44","1.076677","-5.67763090133667","-1.11850260964275E-06"
"45","1.101716","-5.57718276977539","-1.09586596863664E-06"
"46","1.126755","-5.47671556472778","-1.080162519429E-06"
"47","1.151794","-5.37623167037964","-1.05914114101324E-06"
"48","1.176833","-5.27543306350708","-1.03887441582629E-06"
"49","1.201872","-5.17497539520264","-1.01663226814708E-06"
"50","1.247509","-5.07436990737915","-7.54828590743273E-07"
"51","1.272549","-4.97387647628784","-7.38863491278607E-07"
"52","1.297588","-4.87343311309814","-7.2310757559535E-07"
"53","1.322627","-4.77296590805054","-7.32519254142971E-07"
"54","1.347772","-4.67243432998657","-6.97517009484727E-07"
"55","1.372811","-4.57197189331055","-6.84885492319154E-07"
"56","1.39785","-4.47118759155273","-6.70593010454468E-07"
"57","1.422889","-4.37068223953247","-6.77794105286011E-07"
"58","1.448035","-4.2702054977417","-6.41188023564609E-07"
"59","1.473074","-4.16975736618042","-6.27889846782637E-07"
"60","1.498113","-4.06927108764648","-6.13266365689924E-07"
"61","1.523152","-3.96878957748413","-6.24833717211004E-07"
"62","1.548297","-3.86831998825073","-5.88465070450184E-07"
"63","1.573336","-3.76753568649292","-5.73505019474396E-07"
"64","1.598375","-3.66701126098633","-5.5616328609176E-07"
"65","1.623414","-3.56659650802612","-5.61282149647013E-07"
"66","1.648559","-3.46606969833374","-5.25597101841413E-07"
"67","1.673598","-3.36548805236816","-5.0806107765311E-07"
"68","1.698637","-3.26507329940796","-5.02750367559202E-07"
"69","1.723676","-3.16464185714722","-5.04792694755452E-07"
"70","1.748822","-3.06415319442749","-4.72103948823133E-07"
"71","1.773861","-2.96334028244019","-4.56826342087879E-07"
"72","1.7989","-2.86287307739258","-4.41282139718169E-07"
"73","1.823939","-2.76235818862915","-4.50059303602757E-07"
"74","1.849085","-2.66187191009521","-4.10628331337648E-07"
"75","1.874125","-2.56139039993286","-3.98111950516977E-07"
"76","1.899164","-2.46092557907104","-3.79882692413958E-07"
"77","1.924203","-2.36047744750977","-3.86370771821021E-07"
"78","1.949349","-2.25966215133667","-3.49981434055735E-07"
"79","1.974388","-2.1592116355896","-3.41270435910701E-07"
"80","1.999427","-2.05862760543823","-3.24555031738782E-07"
"81","2.024467","-1.95993685722351","-3.33392392803944E-07"
"82","2.049613","-1.85939836502075","-2.97490231560005E-07"
"83","2.074652","-1.75888538360596","-2.88594947051024E-07"
"84","2.099691","-1.6583845615387","-2.73022777719234E-07"
"85","2.12473","-1.55787873268127","-2.75211448297341E-07"
"86","2.149855","-1.45736837387085","-2.45222565808945E-07"
"87","2.174894","-1.35685586929321","-2.25850826041096E-07"
"88","2.199933","-1.25631213188171","-2.12325687698467E-07"
"89","2.224972","-1.15581321716309","-2.09760187885877E-07"
"90","2.250096","-1.05528831481934","-1.83685656907073E-07"
"91","2.275135","-0.954776287078857","-1.68659568089424E-07"
"92","2.300174","-0.854267835617065","-1.53826476889662E-07"
"93","2.325213","-0.75372052192688","-1.36189342470061E-07"
"94","2.350252","-0.653184413909912","-1.22931126611547E-07"
"95","2.375292","-0.55268383026123","-1.06597539684117E-07"
"96","2.465619","-0.452168703079224","1.05367903291409E-09"
"97","2.490658","-0.351647138595581","3.50244055979942E-09"
"98","2.515697","-0.251086473464966","5.47388800953286E-09"
"99","2.540736","-0.150584772229195","6.9318413231656E-09"
"100","2.565775","-0.0500719547271729","8.08086397796615E-09"
"101","2.590814","0.0502869375050068","1.00598809282815E-08"
"102","2.615853","0.150805592536926","1.13382458977185E-08"
"103","2.640892","0.251335620880127","1.34979725174844E-08"
"104","2.665931","0.351840972900391","1.48161891644349E-08"
"105","2.69097","0.452379703521729","1.58856625631643E-08"
"106","2.716009","0.552929401397705","1.75870180640914E-08"
"107","2.741048","0.653423309326172","1.81694144174571E-08"
"108","2.766087","0.753980875015259","2.00495247071331E-08"
"109","2.791126","0.854455232620239","1.99174650106215E-08"
"110","2.816165","0.954980611801147","2.14432720468949E-08"
"111","2.841204","1.05548357963562","2.3421025119319E-08"
"112","2.866244","1.15601515769959","2.5393248392902E-08"
"113","2.891283","1.25654029846191","2.69174460498789E-08"
"114","2.916323","1.35703349113464","2.68240221146243E-08"
"115","2.941362","1.45756673812866","2.89243100581871E-08"
"116","2.966401","1.55806589126587","3.05439584735723E-08"
"117","2.99144","1.65857791900635","3.13462393819464E-08"
"118","3.016479","1.75906920433044","3.18665733800572E-08"
"119","3.041518","1.85960364341736","3.43412764891582E-08"
"120","3.066557","1.9600944519043","3.44419248676786E-08"
"121","3.091597","2.06090927124023","3.64701762123332E-08"
"122","3.116636","2.16148614883423","3.71538178001174E-08"
"123","3.141676","2.26194381713867","3.87973209114989E-08"
"124","3.166715","2.36240863800049","3.9597178869144E-08"
"125","3.191754","2.46294021606445","4.04504412188089E-08"
"126","3.216793","2.56344795227051","4.17564756105548E-08"
"127","3.241832","2.6639723777771","4.29865139039975E-08"
"128","3.266871","2.76446104049683","4.38396448032563E-08"
"129","3.29191","2.86526918411255","4.64272282840739E-08"
"130","3.316949","2.96575307846069","4.67592613517809E-08"
"131","3.341988","3.06627750396729","4.8855032019901E-08"
"132","3.367027","3.16678285598755","5.06199135941188E-08"
"133","3.392066","3.26726198196411","5.17390006393725E-08"
"134","3.417105","3.36775064468384","5.21650918017258E-08"
"135","3.442144","3.46832990646362","5.36359685554544E-08"
"136","3.467183","3.56878519058228","5.46601768292021E-08"
"137","3.492222","3.66931200027466","5.56249020178257E-08"
"138","3.517261","3.76983404159546","5.63742759140951E-08"
"139","3.5423","3.87035131454468","5.77646979138535E-08"
"140","3.567339","3.97080898284912","5.8631204780113E-08"
"141","3.592378","4.07132863998413","5.95856661789185E-08"
"142","3.617417","4.17179107666016","6.08923187428445E-08"
"143","3.642456","4.27261829376221","6.22630338398267E-08"
"144","3.667495","4.37310695648193","6.31632701697527E-08"
"145","3.692534","4.4736385345459","6.48511431222687E-08"
"146","3.717573","4.57412719726563","6.4908412866771E-08"
"147","3.742612","4.67460870742798","6.56204477422762E-08"
"148","3.767651","4.77519273757935","6.71947830710451E-08"
"149","3.79269","4.87566709518433","6.84520813365452E-08"
"150","3.817729","4.97615098953247","6.97576680863676E-08"
"151","3.842768","5.07664918899536","7.03929927681202E-08"
"152","3.867807","5.17717599868774","7.08289249473637E-08"
"153","3.892847","5.27763605117798","7.19586950026496E-08"
"154","3.917886","5.37813901901245","7.42385424246095E-08"
"155","3.942925","5.47860860824585","7.4890856183174E-08"
"156","3.967964","5.57942867279053","7.64740946124221E-08"
"157","3.993003","5.67990064620972","7.82245166419671E-08"
"158","4.018042","5.78039407730103","7.89580738569384E-08"
"159","4.043081","5.88091135025024","7.9960095433762E-08"
"160","4.06812","5.98138809204102","8.11138178846704E-08"
"161","4.093159","6.08196973800659","8.35029965173817E-08"
"162","4.118198","6.18244409561157","8.54108463954617E-08"
"163","4.143237","6.28294706344604","8.66775877739201E-08"
"164","4.168276","6.38344526290894","8.78617143484917E-08"
"165","4.193315","6.48391485214233","9.03176413658002E-08"
"166","4.218354","6.58437728881836","9.21421303701209E-08"
"167","4.243393","6.68486356735229","9.45506357652448E-08"
"168","4.268432","6.78537607192993","9.43526643482073E-08"
"169","4.293471","6.8858790397644","9.56435215471174E-08"
"170","4.31851","6.98667287826538","9.76950644826502E-08"
"171","4.343549","7.08717107772827","9.85968355848854E-08"
"172","4.368588","7.18762397766113","9.94716060631617E-08"
"173","4.434959","7.28811740875244","1.45760418490681E-06"
"174","4.459998","7.38869667053223","1.48141975842009E-06"
"175","4.485037","7.48917102813721","1.50483720062766E-06"
"176","4.510076","7.58962631225586","1.52488939875184E-06"
"177","4.535115","7.6901650428772","1.54672977714654E-06"
"178","4.560154","7.79065132141113","1.56983969645808E-06"
"179","4.585193","7.89112329483032","1.59558885570732E-06"
"180","4.610232","7.99161911010742","1.61733862569236E-06"
"181","4.635271","8.09211254119873","1.63382287610148E-06"
"182","4.66031","8.19264888763428","1.66068673479458E-06"
"183","4.685349","8.29312133789063","1.67667860750953E-06"
"184","4.710387","8.39394760131836","1.70002579125139E-06"
"185","4.735426","8.49443244934082","1.72203533566062E-06"
"186","4.760465","8.59489250183105","1.74539559338882E-06"
"187","4.785504","8.69544219970703","1.76971070686704E-06"
"188","4.810544","8.79592132568359","1.79020275936637E-06"
"189","4.835583","8.89637470245361","1.81285258804564E-06"
"190","4.860622","8.99692058563232","1.83495399141975E-06"
"191","4.885661","9.09744262695313","1.85247654371778E-06"
"192","4.910701","9.1978759765625","1.87418936548056E-06"
"193","4.935741","9.2983865737915","1.90120806564664E-06"
"194","4.96078","9.39886283874512","1.95421921489469E-06"
"195","4.985819","9.4993953704834","1.97561371351185E-06"
"196","5.010858","9.59981441497803","1.96916698769201E-06"
"197","5.035897","9.70031929016113","1.98788643501757E-06"
"198","5.060936","9.80117034912109","2.01493503482197E-06"
"199","5.085975","9.90168762207031","2.04019670491107E-06"
"200","5.111014","10.0021934509277","2.08980327442987E-06"
"201","5.136053","9.90162086486816","2.04071511689108E-06"
"202","5.161092","9.80117797851563","2.04818252313999E-06"
"203","5.186131","9.70036506652832","2.04841239792586E-06"
"204","5.21117","9.59990978240967","2.02962633011339E-06"
"205","5.236209","9.49938583374023","2.00786939785758E-06"
"206","5.261248","9.39886569976807","1.98819861907396E-06"
"207","5.286287","9.29841041564941","1.97028862203297E-06"
"208","5.311327","9.19787216186523","1.94868448488705E-06"
"209","5.336366","9.09736156463623","1.92533616427681E-06"
"210","5.361405","8.99691581726074","1.90153002677107E-06"
"211","5.386444","8.89638423919678","1.87651028227265E-06"
"212","5.411483","8.79590797424316","1.84626571808622E-06"
"213","5.436522","8.69543266296387","1.8202686078439E-06"
"214","5.461561","8.59489440917969","1.75298566773563E-06"
"215","5.4866","8.49439430236816","1.73205728515313E-06"
"216","5.511639","8.39391708374023","1.70852899827878E-06"
"217","5.536679","8.293137550354","1.68782469245343E-06"
"218","5.561718","8.19266128540039","1.66745894603082E-06"
"219","5.586757","8.09214115142822","1.64449090789276E-06"
"220","5.611796","7.99165964126587","1.62299511430319E-06"
"221","5.636835","7.89115190505981","1.60329580012331E-06"
"222","5.661874","7.79068946838379","1.58547277351317E-06"
"223","5.686913","7.69023895263672","1.56409373630595E-06"
"224","5.711952","7.58967399597168","1.53667451741057E-06"
"225","5.736991","7.4891996383667","1.52037137013394E-06"
"226","5.76203","7.3887300491333","1.50171160839818E-06"
"227","5.787069","7.28814363479614","1.47828336594102E-06"
"228","5.812108","7.18765258789063","1.46128775213583E-06"
"229","5.837147","7.08719491958618","1.43350473535975E-06"
"230","5.862186","6.98669672012329","1.41929388064455E-06"
"231","5.887225","6.8859338760376","1.39688370381919E-06"
"232","5.912264","6.78540706634521","1.37614244977158E-06"
"233","5.937303","6.68505668640137","1.35838502046681E-06"
"234","5.962342","6.58443689346313","1.33942955926614E-06"
"235","5.987381","6.48396968841553","1.31662966396107E-06"
"236","6.01242","6.38348340988159","1.2927746411151E-06"
"237","6.037459","6.28296136856079","1.26831650959502E-06"
"238","6.062498","6.18252754211426","1.25445365029009E-06"
"239","6.087537","6.08210802078247","1.2349390772215E-06"
"240","6.112576","5.98149538040161","1.21122479868063E-06"
"241","6.137615","5.88100910186768","1.19110939067468E-06"
"242","6.162654","5.7805061340332","1.16864680421713E-06"
"243","6.187693","5.67997694015503","1.14530803330126E-06"
"244","6.212732","5.57949781417847","1.12510076633043E-06"
"245","6.237771","5.47868728637695","1.11038798422669E-06"
"246","6.26281","5.37820100784302","1.08733172510256E-06"
"247","6.287849","5.27773380279541","1.06229299490224E-06"
"248","6.312888","5.17720699310303","1.04021069091687E-06"
"249","6.337927","5.07671117782593","1.01930618257029E-06"
"250","6.383562","4.97611284255981","7.5007295663454E-07"
"251","6.408601","4.875648021698","7.35764729142829E-07"
"252","6.433641","4.77514982223511","7.19140984983824E-07"
"253","6.458786","4.67459678649902","7.05100319464691E-07"
"254","6.483825","4.57411050796509","6.91506272687548E-07"
"255","6.508864","4.47361946105957","6.77903187806805E-07"
"256","6.533903","4.37311172485352","6.6794729036701E-07"
"257","6.559048","4.27259922027588","6.52869346140506E-07"
"258","6.584086","4.17179346084595","6.36499180473038E-07"
"259","6.609125","4.07130479812622","6.23174685188133E-07"
"260","6.634164","3.97078990936279","6.07927916007611E-07"
"261","6.659309","3.87031555175781","5.94041011936497E-07"
"262","6.684348","3.76981496810913","5.81016763590014E-07"
"263","6.709386","3.6693000793457","5.62366267331527E-07"
"264","6.734425","3.56881380081177","5.51440962226479E-07"
"265","6.75957","3.46832513809204","5.37902224095888E-07"
"266","6.784609","3.36771011352539","5.20751598287461E-07"
"267","6.809648","3.26723575592041","5.04485115015996E-07"
"268","6.834687","3.1667685508728","4.89657168145641E-07"
"269","6.859833","3.06623220443726","4.75612154104965E-07"
"270","6.884872","2.96573162078857","4.56731186204706E-07"
"271","6.909911","2.86524295806885","4.44803106347536E-07"
"272","6.93495","2.76443958282471","4.27620420850872E-07"
"273","6.960095","2.66392946243286","4.14088475508834E-07"
"274","6.985134","2.56342649459839","3.96118764456332E-07"
"275","7.010173","2.46291875839233","3.79386307258756E-07"
"276","7.035212","2.36237764358521","3.5701179967873E-07"
"277","7.060357","2.26190805435181","3.48456978827016E-07"
"278","7.085396","2.16141939163208","3.31952207943687E-07"
"279","7.110435","2.06085443496704","3.14747921947856E-07"
"280","7.135474","1.96009373664856","2.94106257570093E-07"
"281","7.160555","1.85960030555725","2.79413342241241E-07"
"282","7.185594","1.75906848907471","2.70496968823863E-07"
"283","7.210633","1.65858197212219","2.51955754038136E-07"
"284","7.235672","1.55806279182434","2.23347782934979E-07"
"285","7.260817","1.45756244659424","2.18799584672524E-07"
"286","7.285856","1.35703754425049","2.06479072062393E-07"
"287","7.310895","1.25654339790344","1.80746198452653E-07"
"288","7.335934","1.15601468086243","1.64719338613395E-07"
"289","7.360973","1.0554792881012","1.53766279709089E-07"
"290","7.386012","0.954989910125732","1.31427881910895E-07"
"291","7.411052","0.854453802108765","1.2274563232495E-07"
"292","7.501394","0.753942012786865","1.9588600963516E-08"
"293","7.526433","0.653429508209229","1.83816073473508E-08"
"294","7.551472","0.552925109863281","1.64122226919972E-08"
"295","7.576511","0.452383995056152","1.54946917518828E-08"
"296","7.60155","0.351837873458862","1.37161855207069E-08"
"297","7.626589","0.251334428787231","1.21078373993555E-08"
"298","7.651628","0.15080301463604","1.03551505148403E-08"
"299","7.676667","0.0502861738204956","8.62580584737316E-09"
"300","7.701706","-0.0500808954238892","7.16105708065129E-09"
"301","7.726745","-0.150593191385269","6.4208984795755E-09"
"302","7.751784","-0.251095533370972","3.28477622879575E-09"
"303","7.776823","-0.351647615432739","2.30518582000627E-09"
"304","7.801862","-0.452177047729492","4.29666052736977E-10"
"305","7.826901","-0.552700757980347","-1.53785950640639E-09"
"306","7.85194","-0.653205394744873","-2.04883821020019E-09"
"307","7.876979","-0.753729343414307","-4.08990397104958E-09"
"308","7.902018","-0.854287624359131","-4.58017579418879E-09"
"309","7.927057","-0.954800844192505","-6.06623906662662E-09"
"310","7.952096","-1.05531072616577","-7.72587060993146E-09"
"311","7.977135","-1.15581893920898","-8.7817788596567E-09"
"312","8.002174","-1.25632739067078","-1.06335518168521E-08"
"313","8.027213","-1.35687446594238","-1.2264430360176E-08"
"314","8.052252","-1.45738983154297","-1.33036142102583E-08"
"315","8.077291","-1.55789804458618","-1.48734455862609E-08"
"316","8.10233","-1.65840196609497","-1.54958126330484E-08"
"317","8.127369","-1.75890779495239","-1.66365623499587E-08"
"318","8.152408","-1.85941958427429","-1.86355233466884E-08"
"319","8.177447","-1.95996427536011","-1.94734095515514E-08"
"320","8.202486","-2.05878734588623","-2.01333758553801E-08"
"321","8.227525","-2.15935230255127","-2.26355432175751E-08"
"322","8.252564","-2.25982189178467","-2.31747865342413E-08"
"323","8.277603","-2.36061096191406","-2.40445370280895E-08"
"324","8.302642","-2.46110677719116","-2.46912605916805E-08"
"325","8.327681","-2.56156921386719","-2.59243364553186E-08"
"326","8.352721","-2.66208171844482","-2.71948703556291E-08"
"327","8.37776","-2.76253461837769","-2.84904011493836E-08"
"328","8.402799","-2.86303758621216","-2.88504011791701E-08"
"329","8.427838","-2.96354293823242","-2.98650135732714E-08"
"330","8.452877","-3.06432008743286","-3.14682608859584E-08"
"331","8.477916","-3.1648588180542","-3.22576632072469E-08"
"332","8.502955","-3.26529741287231","-3.48222144452848E-08"
"333","8.527994","-3.36577653884888","-3.50575319885138E-08"
"334","8.553033","-3.46632957458496","-3.63196370756214E-08"
"335","8.578072","-3.5667896270752","-3.72929207514971E-08"
"336","8.603111","-3.66726875305176","-3.73265400810396E-08"
"337","8.62815","-3.76778125762939","-3.92687198313979E-08"
"338","8.653189","-3.86857986450195","-4.04972091416766E-08"
"339","8.678228","-3.96906137466431","-4.0945078438881E-08"
"340","8.703267","-4.06956195831299","-4.27989377271842E-08"
"341","8.728306","-4.17001247406006","-4.42955148116653E-08"
"342","8.753345","-4.2704701423645","-4.55106849983622E-08"
"343","8.778384","-4.37095880508423","-4.61462512646449E-08"
"344","8.803423","-4.47145938873291","-4.6242334406088E-08"
"345","8.828462","-4.5722484588623","-4.87715965391544E-08"
"346","8.853501","-4.67272758483887","-4.92485057179692E-08"
"347","8.87854","-4.77328538894653","-5.11209030662485E-08"
"348","8.903579","-4.87372636795044","-5.24242409483122E-08"
"349","8.928618","-4.97417688369751","-5.30276409449471E-08"
"350","8.953657","-5.07467746734619","-5.43216103210398E-08"
"351","8.978696","-5.17517805099487","-5.6645596657745E-08"
"352","9.003735","-5.27564287185669","-5.63027739985955E-08"
"353","9.028774","-5.37644386291504","-5.87766173509863E-08"
"354","9.053813","-5.47691106796265","-6.04118852720603E-08"
"355","9.078852","-5.57737350463867","-6.22403533157012E-08"
"356","9.103891","-5.67784309387207","-6.32865067018429E-08"
"357","9.12893","-5.77829837799072","-6.53297789199314E-08"
"358","9.153969","-5.87881088256836","-6.70492994458982E-08"
"359","9.179008","-5.97926616668701","-6.72627251674385E-08"
"360","9.204047","-6.08014106750488","-6.96428870128329E-08"
"361","9.229086","-6.18059396743774","-7.13720709200061E-08"
"362","9.254125","-6.2810230255127","-7.40066994353583E-08"
"363","9.279164","-6.38155937194824","-7.36761194275459E-08"
"364","9.304203","-6.48198127746582","-7.57649516458514E-08"
"365","9.329242","-6.58244371414185","-7.79467939082679E-08"
"366","9.354281","-6.68294429779053","-7.8833522820787E-08"
"367","9.37932","-6.78339719772339","-8.06334270464504E-08"
"368","9.404359","-6.88422679901123","-7.93631471651679E-08"
"369","9.429398","-6.98467969894409","-8.5488224499386E-08"
"370","9.454437","-7.08514451980591","-8.47920205160335E-08"
"371","9.479476","-7.18560457229614","-8.76531629501187E-08"
"372","9.504515","-7.28606224060059","-8.93792275746819E-08"
"373","9.529554","-7.38659381866455","-9.12081858928104E-08"
"374","9.554593","-7.48706102371216","-9.13191229301447E-08"
"375","9.579632","-7.58788108825684","-9.51165546325683E-08"
"376","9.604671","-7.68831014633179","-9.53387413460405E-08"
"377","9.62971","-7.78878688812256","-9.80569723196822E-08"
"378","9.654749","-7.88926601409912","-9.98383171690875E-08"
"379","9.720963","-7.98976898193359","-1.60391925874137E-06"
"380","9.746002","-8.0901927947998","-1.62414426085888E-06"
"381","9.771041","-8.19072532653809","-1.64391747148329E-06"
"382","9.79608","-8.2911205291748","-1.67098403380805E-06"
"383","9.821119","-8.3919506072998","-1.69127940807812E-06"
"384","9.846158","-8.49242401123047","-1.71077010691079E-06"
"385","9.871197","-8.59288692474365","-1.73226590050035E-06"
"386","9.896236","-8.69343757629395","-1.75479408426327E-06"
"387","9.921275","-8.79390907287598","-1.77647700638772E-06"
"388","9.946314","-8.89433860778809","-1.80052995801816E-06"
"389","9.971353","-8.99484443664551","-1.82101359769149E-06"
"390","9.996392","-9.09561157226563","-1.84002271907957E-06"
"391","10.021432","-9.19610500335693","-1.85897101800947E-06"
"392","10.046471","-9.29660034179688","-1.88311094007076E-06"
"393","10.07151","-9.39703750610352","-1.90026275959099E-06"
"394","10.096549","-9.49753761291504","-1.9253038772149E-06"
"395","10.121588","-9.59796714782715","-1.9444869394647E-06"
"396","10.146627","-9.69845008850098","-1.96460837287304E-06"
"397","10.171665","-9.79891777038574","-1.98913699023251E-06"
"398","10.196704","-9.89972591400146","-2.00927365767711E-06"
"399","10.221743","-10.0002498626709","-2.0305549242039E-06"
